Repository: antonMechEngineer/StrengthDetailsAnalyzer

File: src/main/resources/data/weld/K1.json
{
  "сталь": {
    "10ХСНД": {
      "толщина не определяется": {
        "нормализация": {
          "РЭ (УОНИ 13/45)": {
            "без термообработки": 0.8,
            "термообработка": 0.95
          },
          "РЭ (УОНИ 13/55)": {
            "без термообработки": 0.9,
            "термообработка": 0.95
          },
          "A (Св-08А/Св-18ХМА)": {
            "без термообработки": 1.0
          },
          "УП (Св-08Г2С)": {
            "без термообработки": 1.0
          }
        }
      }
    },
    "09Г2С": {
      "толщина не определяется": {
        "нормализация": {
          "РЭ (УОНИ 13/45)": {
            "без термообработки": 0.9,
            "термообработка": 0.95
          },
          "A (Св-08ГА)": {
            "без термообработки": 0.9,
            "термообработка": 0.95
          },
          "УП (Св-08Г2С)": {
            "без термообработки": 1.0
          }
        }
      }
    },
    "20(Ст.3, 10, 25Л)": {
      "толщина не определяется": {
        "нормализация": {
          "РЭ (УОНИ 13/45)": {
            "без термообработки": 1.0
          },
          "A (Св-08А, Св-08АА)": {
            "без термообработки": "1.0"
          },
          "УП (Св-08Г2С, Св-08Г2С)": {
            "без термообработки": 0.9,
            "термообработка": 0.95
          },
          "ИНУП (Св-08Г2С)": {
            "без термообработки": 0.9,
            "термообработка": 0.95
          },
          "СВ-12ГС": {
            "без термообработки": 0.9,
            "термообработка": 0.95
          }
        }
      }
    }
  },
  "алюминий": {
    "Д20": {
      "0,5-10 мм": {
        "закалка": {
          "ИНп": {
            "искусственное старение": 0.7,
            "закалка и искусственное старение": 1.0
          }
        }
      },
      "2-15 мм": {
        "закалка и искусственное старение": {
          "ИНп": {
            "без термообработки": 0.6,
            "закалка и искусственное старение": 0.9
          }
        }
      }
    }
  }
}
